Repository: AjitPonnappan/MLalloyproject

# MLalloyproject
Machine learning regression models used for model prediction of material properties from composition

File: SteelDB2.csv (part 1 of 3)
Weld,C,Mn,Si,S,P,Al,Ti,Cr,Ni,Mo,V,Cu,YS,UTS,El,RA,Temp,Temp
A3Ni,0.062,0.62,0.29,0.007,0.007,0.0005,0.0006,0.03,3.01,0.005,0.005,0.03,457,543,27.6,77,-65,-98
A3Ni,0.057,0.65,0.3,0.007,0.007,0.0005,0.0036,0.03,3.03,0.005,0.005,0.03,477,557,29.4,78,-85,-114
A3Ni,0.059,0.63,0.31,0.007,0.007,0.0005,0.0082,0.03,3,0.005,0.005,0.03,489,571,30.2,78,-75,-102
A3Ni,0.065,0.65,0.35,0.007,0.006,0.0005,0.015,0.03,3,0.005,0.005,0.03,490,576,30.2,77.5,-74,-112
A3Ni,0.069,0.67,0.39,0.006,0.011,0.0005,0.022,0.03,2.96,0.005,0.005,0.03,533,599,27,78,-75,-105
A3Ni,0.064,0.65,0.3,0.004,0.008,0.0005,0.0006,0.03,2.88,0.005,0.005,0.03,477,549,28.8,78,-68,-103
A3Ni,0.063,0.65,0.28,0.005,0.008,0.0005,0.0035,0.03,2.82,0.005,0.005,0.03,479,545,29.2,79.8,-83,-110
A3Ni,0.061,0.63,0.29,0.004,0.007,0.0005,0.0087,0.03,2.89,0.005,0.005,0.03,468,537,25,79.8,-82,-103
A3Ni,0.062,0.6,0.25,0.004,0.009,0.0005,0.014,0.03,2.83,0.005,0.005,0.03,476,545,29.8,79.8,-85,-105
A3Ni,0.066,0.63,0.32,0.004,0.008,0.0005,0.026,0.03,2.93,0.005,0.005,0.03,492,550,28.8,79.8,-82,-102
A3Ni,0.071,0.63,0.39,0.004,0.008,0.0005,0.0006,0.03,2.73,0.005,0.005,0.03,483,570,28.4,77,-72,-93
A3Ni,0.07,0.65,0.39,0.003,0.009,0.0005,0.006,0.03,2.78,0.005,0.005,0.03,490,561,27.8,78.9,-86,-109
A3Ni,0.068,0.65,0.29,0.003,0.01,0.0005,0.011,0.03,2.79,0.005,0.005,0.03,507,581,25,77,-89,-110
A3Ni,0.068,0.62,0.29,0.003,0.009,0.0005,0.017,0.03,2.78,0.005,0.005,0.03,476,563,28.4,78.9,-86,-103
A3Ni,0.062,0.57,0.3,0.003,0.008,0.0005,0.023,0.03,2.78,0.005,0.005,0.03,468,551,28.6,78.9,-87,-107
A5Ni,0.054,0.66,0.31,0.007,0.007,0.0022,0.0008,0.03,5.37,0.005,0.005,0.03,591,655,20.4,68.6,-65,-124
A5Ni,0.057,0.66,0.32,0.007,0.008,0.0023,0.0048,0.03,5.43,0.005,0.005,0.03,609,665,22.8,73,-69,-140
A5Ni,0.058,0.62,0.3,0.007,0.007,0.0024,0.0107,0.03,5.38,0.005,0.005,0.03,611,672,22.6,73,-81,-132
A5Ni,0.063,0.66,0.35,0.006,0.006,0.0025,0.0177,0.03,5.48,0.005,0.005,0.03,628,695,20.6,73,-72,-123
A5Ni,0.063,0.65,0.37,0.006,0.006,0.0005,0.0236,0.03,5.45,0.005,0.005,0.03,643,705,19.4,69.7,-73,-145
A5Ni,0.056,0.23,0.36,0.009,0.006,0.0005,0.001,0.03,5.32,0.005,0.005,0.03,524,599,,,,-78
A5Ni,0.056,0.24,0.37,0.008,0.006,0.0005,0.0058,0.03,5.46,0.005,0.005,0.03,544,623,18,47.2,-20,-122
A5Ni,0.057,0.24,0.36,0.008,0.006,0.0005,0.011,0.03,5.48,0.005,0.005,0.03,540,616,25.4,69.7,-63,-113
A5Ni,0.062,0.25,0.38,0.007,0.006,0.0005,0.019,0.03,5.37,0.005,0.005,0.03,554,632,20,70.8,-63,-115
A5Ni,0.066,0.27,0.42,0.007,0.006,0.0005,0.028,0.03,5.37,0.005,0.005,0.03,596,674,24.2,71.9,-64,-103
A5Ni,0.068,0.7,0.38,0.006,0.007,0.0005,0.0009,0.03,4.91,0.005,0.005,0.03,618,686,20,68.5,-64,-114
A5Ni,0.064,0.71,0.34,0.005,0.007,0.0005,0.0047,0.03,4.94,0.005,0.005,0.03,619,679,22.6,71.9,-70,-121
A5Ni,0.068,0.67,0.34,0.005,0.007,0.0005,0.011,0.03,4.99,0.005,0.005,0.03,631,690,21.8,68.6,-60,-111
A5Ni,0.067,0.61,0.28,0.006,0.007,0.0005,0.016,0.03,5.01,0.005,0.005,0.03,615,695,26,75,-74,-124
A5Ni,0.07,0.69,0.33,0.004,0.007,0.0005,0.025,0.03,4.96,0.005,0.005,0.03,630,699,23.8,71.2,-67,-115
A5Ni,0.075,0.67,0.43,0.004,0.009,0.0005,0.0007,0.03,4.8,0.005,0.005,0.03,602,678,20.6,68.5,-67,-121
A5Ni,0.074,0.66,0.42,0.004,0.008,0.0005,0.007,0.03,4.9,0.005,0.005,0.03,646,708,20.4,75,-70,-107
A5Ni,0.075,0.64,0.39,0.004,0.008,0.0005,0.013,0.03,4.88,0.005,0.005,0.03,641,705,20.6,71.9,-63,-106
A5Ni,0.068,0.64,0.32,0.004,0.009,0.0005,0.019,0.03,4.83,0.005,0.005,0.03,626,699,21,73,-64,-108
A5Ni,0.067,0.59,0.32,0.004,0.009,0.0005,0.028,0.03,4.78,0.005,0.005,0.03,620,687,20,71.9,-81,-110
AB,0.063,0.64,0.36,0.007,0.007,0.0005,0.0005,0.03,0.03,0.005,0.005,0.03,407,481,29.6,77,-53,-78
AB,0.065,0.66,0.36,0.008,0.009,0.0005,0.0007,0.03,0.03,0.005,0.005,0.03,400,478,29.8,70.2,-50,-73
AB,0.063,0.65,0.39,0.008,0.009,0.0005,0.0003,0.03,0.03,0.005,0.005,0.03,394,471,31.5,70.8,-53,-69
AB,0.068,0.68,0.36,0.009,0.008,0.0005,0.0007,0.03,0.03,0.005,0.005,0.03,373,454,29.4,74.9,-51,-73
AB,0.064,0.66,0.43,0.01,0.01,0.0005,0.0009,0.03,0.03,0.005,0.005,0.03,400,472,23,73.3,-57,-70
AB,0.066,0.69,0.4,0.008,0.008,0.0005,0.0003,0.03,0.03,0.005,0.005,0.03,381,481,25.7,73.9,-52,-77
AB,0.073,0.64,0.35,0.005,0.004,0.0005,0.0038,0.03,0.03,0.005,0.005,0.03,402,494,33.3,77.5,-45,-70
AB,0.066,0.67,0.38,0.008,0.01,0.0005,0.0034,0.03,0.03,0.005,0.005,0.03,445,499,22.5,77.1,-35,-54
AB,0.062,0.68,0.45,0.009,0.01,0.0005,0.004,0.03,0.03,0.005,0.005,0.03,437,485,21.2,70.7,-30,-52
AB,0.061,0.67,0.45,0.009,0.01,0.0005,0.0042,0.03,0.03,0.005,0.005,0.03,409,466,22.7,73.8,-42,-59
AB,0.065,0.66,0.48,0.008,0.01,0.0005,0.0044,0.03,0.03,0.005,0.005,0.03,410,471,23.7,75.8,-48,-70
AB,0.061,0.67,0.43,0.008,0.008,0.0005,0.0045,0.03,0.03,0.005,0.005,0.03,415,479,23.5,73.9,-44,-65
ACrTi,0.07,0.65,0.32,0.008,0.008,0.0005,0.0005,0.53,0.03,0.005,0.005,0.03,417,498,26.6,78.9,-60,-80
ACrTi,0.071,0.65,0.31,0.007,0.006,0.0005,0.0034,0.53,0.03,0.005,0.005,0.03,420,494,28.6,78.9,-47,-62
ACrTi,0.077,0.66,0.29,0.008,0.008,0.0005,0.008,0.54,0.03,0.005,0.005,0.03,440,507,27,78.9,-27,-51
ACrTi,0.075,0.6,0.31,0.007,0.008,0.0005,0.014,0.52,0.03,0.005,0.005,0.03,445,510,26,78.9,-40,-63
ACrTi,0.071,0.63,0.37,0.006,0.009,0.0005,0.0214,0.52,0.03,0.005,0.005,0.03,467,530,22.4,76.9,-47,-66
ACrTi,0.07,0.65,0.35,0.008,0.01,0.0005,0.0005,1.01,0.03,0.005,0.005,0.03,481,559,22,75,-40,-68
ACrTi,0.077,0.66,0.32,0.008,0.01,0.0005,0.0034,1.03,0.03,0.005,0.005,0.03,490,558,21,77.9,-35,-54
ACrTi,0.082,0.67,0.34,0.006,0.009,0.0005,0.0083,1.04,0.03,0.005,0.005,0.03,501,597,22,78.9,-17,-38
ACrTi,0.079,0.64,0.37,0.006,0.01,0.0005,0.0157,1.04,0.03,0.005,0.005,0.03,495,567,23.6,78,-36,-54
ACrTi,0.086,0.62,0.38,0.003,0.01,0.0005,0.0238,1.04,0.03,0.005,0.005,0.03,504,578,22.4,78.9,-32,-63
ACrTi,0.074,0.58,0.25,0.008,0.01,0.0005,0.0004,1.59,0.03,0.005,0.005,0.03,494,593,19,71.9,-22,-48
ACrTi,0.078,0.62,0.26,0.007,0.005,0.0005,0.0029,1.6,0.03,0.005,0.005,0.03,509,596,17,74,-8,-35
ACrTi,0.076,0.62,0.28,0.007,0.009,0.0005,0.0076,1.65,0.03,0.005,0.005,0.03,519,606,17.6,73,-12,-28
ACrTi,0.08,0.63,0.28,0.007,0.005,0.0005,0.0118,1.7,0.03,0.005,0.005,0.03,535,623,20.8,74,-12,-41
ACrTi,0.082,0.63,0.33,0.006,0.007,0.0005,0.017,1.7,0.03,0.005,0.005,0.03,540,644,17.9,76,-3,-31
ACrTi,0.076,0.64,0.28,0.008,0.008,0.0005,0.0008,2.1,0.03,0.005,0.005,0.03,565,660,,68.6,26,-40
ACrTi,0.078,0.64,0.28,0.008,0.007,0.0005,0.0042,2.15,0.03,0.005,0.005,0.03,569,686,18,68.6,8,-33
ACrTi,0.08,0.68,0.32,0.007,0.008,0.0005,0.0078,2,0.03,0.005,0.005,0.03,585,668,18.8,73,7,-32
ACrTi,0.088,0.67,0.34,0.007,0.008,0.0005,0.014,2.05,0.03,0.005,0.005,0.03,613,707,15.6,70.8,20,-33
ACrTi,0.083,0.66,0.37,0.007,0.007,0.0005,0.022,1.99,0.03,0.005,0.005,0.03,628,714,18,70.8,17,-20
ACuTi,0.073,0.64,0.34,0.008,0.007,0.0005,0.0007,0.03,0.03,0.005,0.005,0.03,404,494,32.4,76,-46,-70
ACuTi,0.073,0.64,0.35,0.005,0.004,0.0005,0.0038,0.03,0.03,0.005,0.005,0.03,402,494,33.3,77.5,-45,-70
ACuTi,0.074,0.67,0.35,0.008,0.007,0.0005,0.0095,0.03,0.03,0.005,0.005,0.03,396,492,30.2,78,-40,-59
ACuTi,0.078,0.68,0.38,0.009,0.007,0.0005,0.016,0.03,0.03,0.005,0.005,0.03,410,494,31.4,78.9,-36,-58
ACuTi,0.079,0.73,0.44,0.006,0.008,0.0005,0.024,0.03,0.03,0.005,0.005,0.03,440,523,31.4,77,-40,-64
ACuTi,0.068,0.62,0.28,0.008,0.007,0.0005,0.0005,0.03,0.03,0.005,0.005,0.5,391,468,29.4,77,-63,-86
ACuTi,0.063,0.64,0.3,0.008,0.008,0.0005,0.0043,0.03,0.03,0.005,0.005,0.53,417,498,29.2,78.9,-62,-94
ACuTi,0.065,0.64,0.31,0.007,0.008,0.0005,0.0098,0.03,0.03,0.005,0.005,0.51,421,485,32.8,78.9,-46,-72
ACuTi,0.069,0.63,0.32,0.007,0.01,0.0005,0.017,0.03,0.03,0.005,0.005,0.49,420,487,28.8,78.9,-51,-74
ACuTi,0.074,0.62,0.34,0.005,0.009,0.0005,0.022,0.03,0.03,0.005,0.005,0.49,454,524,29,77,-53,-74
ACuTi,0.065,0.62,0.3,0.007,0.009,0.0005,0.0004,0.03,0.03,0.005,0.005,1.03,439,509,31.6,78.9,-54,-87
ACuTi,0.064,0.63,0.3,0.007,0.007,0.0005,0.0042,0.03,0.03,0.005,0.005,1.05,429,497,26.6,77,-58,-94
ACuTi,0.068,0.63,0.3,0.007,0.007,0.0005,0.01,0.03,0.03,0.005,0.005,1.05,446,516,30,78,-53,-81
ACuTi,0.067,0.62,0.31,0.006,0.007,0.0005,0.018,0.03,0.03,0.005,0.005,1.03,422,492,29.2,78.9,-41,-75
ACuTi,0.07,0.61,0.36,0.006,0.009,0.0005,0.029,0.03,0.03,0.005,0.005,1.02,451,519,29,78,-53,-79
ACuTi,0.064,0.64,0.32,0.007,0.008,0.0005,0.0004,0.03,0.03,0.005,0.005,1.6,504,565,26.6,73,-24,-70
ACuTi,0.066,0.67,0.37,0.006,0.008,0.0005,0.0051,0.03,0.03,0.005,0.005,1.44,516,568,28,75,-43,-77
ACuTi,0.069,0.66,0.33,0.006,0.008,0.0005,0.0108,0.03,0.03,0.005,0.005,1.5,523,573,28,75,-27,-65
ACuTi,0.069,0.6,0.27,0.006,0.007,0.0005,0.014,0.03,0.03,0.005,0.005,1.64,501,553,27.6,72.9,-27,-62
ACuTi,0.071,0.62,0.35,0.005,0.006,0.0005,0.025,0.03,0.03,0.005,0.005,1.55,532,584,28.2,76,-28,-65
ACuTi,0.06,0.63,0.25,0.007,0.008,0.0005,0.0002,0.03,0.03,0.005,0.005,2,628,675,21,66.3,45,-17
ACuTi,0.061,0.65,0.25,0.007,0.008,0.0005,0.0039,0.03,0.03,0.005,0.005,2.02,663,704,22.2,68.6,30,-45
ACuTi,0.067,0.65,0.25,0.008,0.007,0.0005,0.01,0.03,0.03,0.005,0.005,2.02,665,708,23,68.6,28,-24
ACuTi,0.07,0.66,0.29,0.006,0.008,0.0005,0.018,0.03,0.03,0.005,0.005,2.03,645,680,26,68.6,26,-33
ACuTi,0.073,0.64,0.34,0.006,0.007,0.0005,0.03,0.03,0.03,0.005,0.005,2.04,640,686,24,70.8,18,-32
AlN,0.069,1.36,0.3,0.007,0.009,0.0005,0.0037,0.03,0.03,0.005,0.005,0.03,468,529,32.6,80.7,-72,-99
AlN,0.073,1.39,0.33,0.007,0.008,0.002,0.0039,0.03,0.03,0.005,0.005,0.03,475,536,33.4,80.7,-70,-95
AlN,0.078,1.39,0.32,0.007,0.009,0.0044,0.0042,0.03,0.03,0.005,0.005,0.03,478,541,30.4,78.9,-60,-84
AlN,0.08,1.41,0.33,0.006,0.009,0.0078,0.0043,0.03,0.03,0.005,0.005,0.03,478,540,31.2,80.7,-55,-77
AlN,0.08,1.42,0.37,0.006,0.009,0.012,0.0043,0.03,0.03,0.005,0.005,0.03,480,543,29,78.9,-58,-86
AlN,0.076,1.36,0.37,0.005,0.009,0.019,0.0036,0.03,0.03,0.005,0.005,0.03,485,549,31.4,79.8,-58,-86
AlN,0.078,1.31,0.44,0.005,0.008,0.034,0.0036,0.03,0.03,0.005,0.005,0.03,491,564,28.2,78.9,-63,-88
AlN,0.076,1.3,0.51,0.005,0.008,0.049,0.0043,0.03,0.03,0.005,0.005,0.03,485,560,25.2,78.9,-55,-90
AlN,0.079,1.32,0.57,0.004,0.008,0.061,0.0038,0.03,0.03,0.005,0.005,0.03,491,570,29.2,77,-38,-74
AlN,0.069,1.35,0.32,0.01,0.006,0.0005,0.003,0.03,0.03,0.005,0.005,0.03,492,568,30,77,-45,-68
AlN,0.07,1.4,0.32,0.009,0.007,0.0069,0.0037,0.03,0.03,0.005,0.005,0.03,502,569,25.6,78.9,-39,-63
AlN,0.069,1.37,0.38,0.008,0.007,0.014,0.0033,0.03,0.03,0.005,0.005,0.03,523,587,26.4,78.9,-42,-60
AlN,0.073,1.29,0.47,0.006,0.005,0.028,0.0031,0.03,0.03,0.005,0.005,0.03,514,579,24.4,77,-38,-61
AlN,0.072,1.32,0.5,0.006,0.006,0.0444,0.0032,0.03,0.03,0.005,0.005,0.03,512,581,24.6,76,-30,-59
AlN,0.07,1.3,0.54,0.005,0.006,0.058,0.0029,0.03,0.03,0.005,0.005,0.03,512,581,26.4,76,-15,-54
AlN,0.07,1.39,0.28,0.009,0.01,0.0002,0.0031,0.03,0.03,0.005,0.005,0.03,524,598,25.2,74.7,-27,-53
AlN,0.07,1.41,0.35,0.007,0.007,0.0084,0.0038,0.03,0.03,0.005,0.005,0.03,550,623,27,76.5,-27,-54
AlN,0.07,1.37,0.39,0.007,0.009,0.021,0.0032,0.03,0.03,0.005,0.005,0.03,562,632,27.4,78.2,-30,-57
AlN,0.07,1.36,0.42,0.006,0.007,0.038,0.0036,0.03,0.03,0.005,0.005,0.03,546,625,29.5,74.8,-21,-53
AlN,0.076,1.42,0.49,0.005,0.01,0.047,0.0055,0.03,0.03,0.005,0.005,0.03,541,625,28,71.6,0,-38
AlN,0.07,1.4,0.54,0.005,0.009,0.067,0.0044,0.03,0.03,0.005,0.005,0.03,536,623,27.6,73.7,2,-55
AlO,0.069,1.36,0.3,0.007,0.009,0.0005,0.0037,0.03,0.03,0.005,0.005,0.03,468,529,32.6,80.7,-72,-99
AlO,0.073,1.39,0.33,0.007,0.008,0.002,0.0039,0.03,0.03,0.005,0.005,0.03,475,536,33.4,80.7,-70,-95
AlO,0.078,1.39,0.32,0.007,0.009,0.0044,0.0042,0.03,0.03,0.005,0.005,0.03,478,541,30.4,78.9,-60,-84
AlO,0.08,1.41,0.33,0.006,0.009,0.0078,0.0043,0.03,0.03,0.005,0.005,0.03,478,540,31.2,80.7,-55,-77
AlO,0.08,1.42,0.37,0.006,0.009,0.012,0.0043,0.03,0.03,0.005,0.005,0.03,480,543,29,78.9,-58,-86
AlO,0.076,1.36,0.37,0.005,0.009,0.019,0.0036,0.03,0.03,0.005,0.005,0.03,485,549,31.4,79.8,-58,-86
AlO,0.078,1.31,0.44,0.005,0.008,0.034,0.0036,0.03,0.03,0.005,0.005,0.03,491,564,28.2,78.9,-63,-88
AlO,0.076,1.3,0.51,0.005,0.008,0.049,0.0043,0.03,0.03,0.005,0.005,0.03,485,560,25.2,78.9,-55,-90
AlO,0.079,1.32,0.57,0.004,0.008,0.061,0.0038,0.03,0.03,0.005,0.005,0.03,491,570,29.2,77,-38,-74
AlO,0.074,1.48,0.35,0.006,0.007,0.0005,0.0034,0.03,0.03,0.005,0.005,0.03,461,526,30,78.9,-69,-93
AlO,0.077,1.5,0.37,0.005,0.007,0.0069,0.0053,0.03,0.03,0.005,0.005,0.03,457,546,28.4,78.9,-59,-80
AlO,0.079,1.44,0.44,0.005,0.007,0.016,0.0042,0.03,0.03,0.005,0.005,0.03,499,560,32.4,78.8,-61,-83
AlO,0.078,1.39,0.53,0.005,0.007,0.028,0.0045,0.03,0.03,0.005,0.005,0.03,482,563,29.4,78.9,-63,-84
AlO,0.077,1.4,0.61,0.004,0.008,0.043,0.0052,0.03,0.03,0.005,0.005,0.03,497,573,27.8,78,-46,-84
AlO,0.075,1.35,0.67,0.004,0.007,0.048,0.0049,0.03,0.03,0.005,0.005,0.03,506,581,26.8,76,-43,-77
AlO,0.077,1.52,0.34,0.005,0.006,0.0004,0.0033,0.03,0.03,0.005,0.005,0.03,484,532,29.6,78.9,-77,-94
AlO,0.082,1.44,0.36,0.004,0.006,0.0049,0.0039,0.03,0.03,0.005,0.005,0.03,484,547,28,80.7,-65,-85
AlO,0.084,1.39,0.42,0.004,0.006,0.0095,0.0044,0.03,0.03,0.005,0.005,0.03,502,550,26.8,79.4,-73,-86
AlO,0.082,1.35,0.47,0.005,0.006,0.015,0.0044,0.03,0.03,0.005,0.005,0.03,492,546,29.2,80.7,-78,-96
AlO,0.086,1.3,0.5,0.004,0.007,0.024,0.0032,0.03,0.03,0.005,0.005,0.03,500,563,26.4,80.7,-64,-83
AlO,0.087,1.28,0.58,0.004,0.006,0.035,0.0032,0.03,0.03,0.005,0.005,0.03,492,568,27,78.6,-50,-78
AlO,0.074,1.51,0.35,0.004,0.009,0.0005,0.0028,0.03,0.03,0.005,0.005,0.03,454,524,29,82.4,-80,-92
AlO,0.077,1.34,0.39,0.004,0.011,0.0065,0.003,0.03,0.03,0.005,0.005,0.03,487,557,27.2,81.6,-72,-87
AlO,0.083,1.35,0.47,0.004,0.011,0.012,0.003,0.03,0.03,0.005,0.005,0.03,492,558,26.4,81.6,-80,-94
AlO,0.094,1.25,0.46,0.004,0.01,0.015,0.003,0.03,0.03,0.005,0.005,0.03,478,546,26.8,80.7,-83,-96
AlO,0.08,1.26,0.46,0.004,0.011,0.017,0.0025,0.03,0.03,0.005,0.005,0.03,481,551,29.4,79.8,-76,-95
AlO,0.103,1.34,0.61,0.004,0.009,0.022,0.0051,0.03,0.03,0.005,0.005,0.03,498,572,26.4,80.7,-65,-84
Al,0.069,1.36,0.3,0.007,0.009,0.0005,0.0037,0.03,0.03,0.006,0.004,0.03,468,529,32.6,80.7,-72,-99
Al,0.073,1.39,0.33,0.007,0.008,0.002,0.0039,0.03,0.03,0.006,0.004,0.03,475,536,33.4,80.7,-70,-95
Al,0.078,1.39,0.32,0.007,0.009,0.0044,0.0042,0.03,0.03,0.006,0.004,0.03,478,541,30.4,78.9,-60,-84
Al,0.08,1.41,0.33,0.006,0.009,0.0078,0.0043,0.03,0.03,0.006,0.003,0.03,478,540,31.2,80.7,-55,-77
Al,0.08,1.42,0.37,0.006,0.009,0.012,0.0043,0.03,0.03,0.006,0.003,0.03,480,543,29,78.9,-58,-86
Al,0.076,1.36,0.37,0.005,0.009,0.019,0.0036,0.03,0.03,0.006,0.004,0.03,485,549,31.4,79.8,-58,-86
Al,0.078,1.31,0.44,0.005,0.008,0.034,0.0036,0.03,0.03,0.006,0.004,0.03,491,564,28.2,78.9,-63,-88
Al,0.076,1.3,0.51,0.005,0.008,0.049,0.0043,0.03,0.03,0.006,0.004,0.03,485,560,25.2,78.9,-55,-90
Al,0.079,1.32,0.57,0.004,0.008,0.061,0.0038,0.03,0.03,0.006,0.004,0.03,491,570,29.2,77,-38,-74
AlTiN,0.069,1.49,0.43,0.004,0.005,0.0001,0.046,0.03,0.03,0.005,0.005,0.03,535,594,26,79.8,-60,-78
AlTiN,0.071,1.44,0.36,0.007,0.005,0.0067,0.046,0.03,0.03,0.005,0.005,0.03,522,583,22,78.9,-48,-69
AlTiN,0.071,1.39,0.42,0.007,0.005,0.015,0.042,0.03,0.03,0.005,0.005,0.03,531,587,25.2,78,-56,-74
AlTiN,0.071,1.44,0.52,0.005,0.005,0.03,0.046,0.03,0.03,0.005,0.005,0.03,538,604,23.2,77,-49,-65
AlTiN,0.069,1.41,0.54,0.005,0.005,0.042,0.046,0.03,0.03,0.005,0.005,0.03,561,622,26,77,-43,-63
AlTiN,0.067,1.4,0.57,0.005,0.005,0.05,0.045,0.03,0.03,0.005,0.005,0.03,547,616,22.6,75,-44,-76
AlTiN,0.066,1.48,0.47,0.007,0.005,0.0002,0.041,0.03,0.03,0.005,0.005,0.03,540,607,21.8,77.7,-49,-74
AlTiN,0.073,1.4,0.49,0.004,0.005,0.0046,0.042,0.03,0.03,0.005,0.005,0.03,549,614,22,76.9,-45,-67
AlTiN,0.067,1.32,0.56,0.004,0.005,0.013,0.041,0.03,0.03,0.005,0.005,0.03,564,612,22.8,77.7,-44,-56
AlTiN,0.064,1.42,0.64,0.004,0.005,0.025,0.042,0.03,0.03,0.005,0.005,0.03,554,612,20.2,73.9,-34,-56
AlTiN,0.068,1.39,0.69,0.004,0.005,0.038,0.041,0.03,0.03,0.005,0.005,0.03,549,616,22.3,74.5,-36,-53
AlTiN,0.065,1.46,0.72,0.006,0.005,0.059,0.049,0.03,0.03,0.005,0.005,0.03,559,609,23,77.7,-55,-76
AlTiN,0.068,1.46,0.47,0.007,0.005,0.0007,0.045,0.03,0.03,0.005,0.005,0.03,549,614,23.2,76.7,-42,-65
AlTiN,0.066,1.32,0.5,0.008,0.005,0.0052,0.044,0.03,0.03,0.005,0.005,0.03,535,597,24.2,76,-31,-51
AlTiN,0.064,1.36,0.57,0.007,0.005,0.0133,0.04,0.03,0.03,0.005,0.005,0.03,546,612,21.7,76.5,-4,-28
AlTiN,0.063,1.47,0.65,0.007,0.005,0.0279,0.044,0.03,0.03,0.005,0.005,0.03,544,615,25.9,81,-7,-35
AlTiN,0.066,1.45,0.7,0.006,0.005,0.037,0.041,0.03,0.03,0.005,0.005,0.03,605,674,22.8,78.9,-17,-46
AlTiN,0.066,1.39,0.56,0.004,0.005,0.054,0.045,0.03,0.03,0.005,0.005,0.03,571,637,24.4,77,-34,-52
AlTi,0.074,1.49,0.29,0.006,0.013,0.0006,0.0005,0.03,0.03,0.005,0.005,0.03,431,527,29.6,78,-19,-41
AlTi,0.081,1.43,0.29,0.006,0.013,0.006,0.0005,0.03,0.03,0.005,0.005,0.03,444,542,27.6,72.9,-15,-39
AlTi,0.076,1.36,0.34,0.005,0.011,0.015,0.0005,0.03,0.03,0.005,0.005,0.03,437,527,24.6,78.9,-20,-58
AlTi,0.079,1.37,0.39,0.005,0.011,0.025,0.0005,0.03,0.03,0.005,0.005,0.03,437,538,25.2,78.9,-25,-56
AlTi,0.078,1.4,0.44,0.004,0.011,0.042,0.0005,0.03,0.03,0.005,0.005,0.03,469,545,24.4,77,-30,-62
AlTi,0.081,1.42,0.48,0.004,0.006,0.066,0.0004,0.03,0.03,0.005,0.005,0.03,466,551,26.2,78.9,-29,-76
AlTi,0.069,1.36,0.3,0.007,0.009,0.0005,0.0037,0.03,0.03,0.005,0.005,0.03,468,529,32.6,80.7,-72,-99
AlTi,0.073,1.39,0.33,0.007,0.008,0.002,0.0039,0.03,0.03,0.005,0.005,0.03,475,536,33.4,80.7,-70,-95
AlTi,0.078,1.39,0.32,0.007,0.009,0.0044,0.0042,0.03,0.03,0.005,0.005,0.03,478,541,30.4,78.9,-60,-84
AlTi,0.08,1.41,0.33,0.006,0.009,0.0078,0.0043,0.03,0.03,0.005,0.005,0.03,478,540,31.2,80.7,-55,-77
AlTi,0.08,1.42,0.37,0.006,0.009,0.012,0.0043,0.03,0.03,0.005,0.005,0.03,480,543,29,78.9,-58,-86
AlTi,0.076,1.36,0.37,0.005,0.009,0.019,0.0036,0.03,0.03,0.005,0.005,0.03,485,549,31.4,79.8,-58,-86
AlTi,0.078,1.31,0.44,0.005,0.008,0.034,0.0036,0.03,0.03,0.005,0.005,0.03,491,564,28.2,78.9,-63,-88
AlTi,0.076,1.3,0.51,0.005,0.008,0.049,0.0043,0.03,0.03,0.005,0.005,0.03,485,560,25.2,78.9,-55,-90
AlTi,0.079,1.32,0.57,0.004,0.008,0.061,0.0038,0.03,0.03,0.005,0.005,0.03,491,570,29.2,77,-38,-74
AlTi,0.074,1.5,0.32,0.006,0.006,0.0008,0.0099,0.03,0.03,0.005,0.005,0.03,484,547,29.4,79.8,-52,-74
AlTi,0.074,1.41,0.27,0.007,0.006,0.0047,0.0088,0.03,0.03,0.005,0.005,0.03,442,514,32.2,81.6,-31,-57
AlTi,0.071,1.36,0.39,0.005,0.009,0.016,0.0092,0.03,0.03,0.005,0.005,0.03,481,545,30.6,81.4,-56,-68
AlTi,0.069,1.36,0.45,0.005,0.008,0.028,0.0063,0.03,0.03,0.005,0.005,0.03,474,540,28,80.7,-61,-68
AlTi,0.069,1.39,0.51,0.004,0.008,0.048,0.0069,0.03,0.03,0.005,0.005,0.03,466,533,27.2,77,-54,-70
AlTi,0.072,1.4,0.57,0.004,0.008,0.064,0.008,0.03,0.03,0.005,0.005,0.03,486,555,26.6,78,-41,-68
AlTi,0.081,1.54,0.34,0.007,0.008,0.0003,0.018,0.03,0.03,0.005,0.005,0.03,502,555,26.6,78.9,-52,-67
AlTi,0.072,1.32,0.24,0.006,0.008,0.0047,0.018,0.03,0.03,0.005,0.005,0.03,452,535,30.7,78.9,-35,-54
AlTi,0.072,1.33,0.34,0.006,0.008,0.015,0.019,0.03,0.03,0.005,0.005,0.03,467,522,29.2,77,-52,-64
AlTi,0.074,1.36,0.41,0.005,0.005,0.032,0.026,0.03,0.03,0.005,0.005,0.03,514,570,23.6,77,-47,-63
AlTi,0.066,1.41,0.46,0.004,0.009,0.044,0.024,0.03,0.03,0.005,0.005,0.03,522,580,24,76,-42,-68
AlTi,0.066,1.33,0.44,0.004,0.008,0.068,0.024,0.03,0.03,0.005,0.005,0.03,522,591,23.8,71.9,-42,-76
AlTi,0.069,1.49,0.43,0.004,0.005,0.0001,0.046,0.03,0.03,0.005,0.005,0.03,535,594,26,79.8,-60,-78
AlTi,0.071,1.44,0.36,0.007,0.005,0.0067,0.046,0.03,0.03,0.005,0.005,0.03,522,583,22,78.9,-48,-69
AlTi,0.071,1.39,0.42,0.007,0.005,0.015,0.042,0.03,0.03,0.005,0.005,0.03,531,587,25.2,78,-56,-74
AlTi,0.071,1.44,0.52,0.005,0.005,0.03,0.046,0.03,0.03,0.005,0.005,0.03,538,604,23.2,77,-49,-65
AlTi,0.069,1.41,0.54,0.005,0.005,0.042,0.046,0.03,0.03,0.005,0.005,0.03,561,622,26,77,-43,-63
AlTi,0.067,1.4,0.57,0.005,0.005,0.05,0.045,0.03,0.03,0.005,0.005,0.03,547,616,22.6,75,-44,-76
AMoTi,0.073,0.64,0.34,0.008,0.007,0.0005,0.0007,0.03,0.03,0.005,0.005,0.03,404,494,32.4,76,-46,-70
AMoTi,0.073,0.64,0.35,0.005,0.004,0.0005,0.0038,0.03,0.03,0.005,0.005,0.03,402,494,33.3,77.5,-45,-70
AMoTi,0.074,0.67,0.35,0.008,0.007,0.0005,0.0095,0.03,0.03,0.005,0.005,0.03,396,492,30.2,78,-40,-59
AMoTi,0.078,0.68,0.38,0.009,0.007,0.0005,0.016,0.03,0.03,0.005,0.005,0.03,410,494,31.4,78.9,-36,-58
AMoTi,0.079,0.73,0.44,0.006,0.008,0.0005,0.024,0.03,0.03,0.005,0.005,0.03,440,523,31.4,77,-40,-64
AMoTi,0.073,0.66,0.31,0.006,0.008,0.0005,0.0005,0.03,0.03,0.24,0.005,0.03,433,518,26,78.9,-61,-87
AMoTi,0.069,0.68,0.33,0.006,0.008,0.0005,0.0036,0.03,0.03,0.24,0.005,0.03,436,519,24.6,78.9,-58,-82
AMoTi,0.07,0.66,0.31,0.005,0.007,0.0005,0.0087,0.03,0.03,0.24,0.005,0.03,441,525,25.2,78.9,-42,-60
AMoTi,0.073,0.68,0.37,0.005,0.008,0.0005,0.018,0.03,0.03,0.23,0.005,0.03,455,545,24.2,78.9,-43,-58
AMoTi,0.078,0.73,0.42,0.005,0.009,0.0005,0.022,0.03,0.03,0.23,0.005,0.03,470,556,27.4,78.9,-45,-64
AMoTi,0.077,0.66,0.3,0.007,0.007,0.0005,0.0005,0.03,0.03,0.5,0.005,0.03,470,559,24.6,75,-42,-76
AMoTi,0.073,0.66,0.34,0.007,0.007,0.0005,0.0042,0.03,0.03,0.5,0.005,0.03,483,565,27.2,78,-48,-65
AMoTi,0.074,0.67,0.33,0.007,0.007,0.0005,0.0094,0.03,0.03,0.51,0.005,0.03,477,560,23.8,77,-33,-57
AMoTi,0.079,0.7,0.39,0.006,0.007,0.0005,0.017,0.03,0.03,0.51,0.005,0.03,505,581,24.6,76,-38,-56
AMoTi,0.083,0.72,0.44,0.005,0.006,0.0005,0.027,0.03,0.03,0.5,0.005,0.03,504,597,22.4,77,-38,-55
AMoTi,0.075,0.63,0.3,0.008,0.008,0.0005,0.0005,0.03,0.03,1.03,0.005,0.03,528,619,20.6,73,7,-57
AMoTi,0.072,0.66,0.32,0.007,0.007,0.0005,0.004,0.03,0.03,1.03,0.005,0.03,565,644,23.6,76,-33,-66
AMoTi,0.075,0.67,0.32,0.007,0.007,0.0005,0.0095,0.03,0.03,1.01,0.005,0.03,565,651,19.2,73,-12,-36
AMoTi,0.08,0.69,0.38,0.007,0.006,0.0005,0.017,0.03,0.03,1.02,0.005,0.03,576,659,20.6,74,-8,-45
AMoTi,0.081,0.71,0.45,0.006,0.007,0.0005,0.028,0.03,0.03,1.03,0.005,0.03,606,694,21,74,-14,-46
ANiTi,0.073,0.64,0.34,0.008,0.007,0.0005,0.0007,0.03,0.03,0.005,0.005,0.03,404,494,32.4,76,-46,-70
ANiTi,0.073,0.64,0.35,0.005,0.004,0.0005,0.0038,0.03,0.03,0.005,0.005,0.03,402,494,33.3,77.5,-45,-70
ANiTi,0.074,0.67,0.35,0.008,0.007,0.0005,0.0095,0.03,0.03,0.005,0.005,0.03,396,492,30.2,78,-40,-59
ANiTi,0.078,0.68,0.38,0.009,0.007,0.0005,0.016,0.03,0.03,0.005,0.005,0.03,410,494,31.4,78.9,-36,-58
ANiTi,0.079,0.73,0.44,0.006,0.008,0.0006,0.024,0.03,0.03,0.005,0.005,0.03,440,523,31.4,77,-40,-64
ANiTi,0.064,0.63,0.3,0.006,0.008,0.0007,0.0005,0.03,0.92,0.005,0.005,0.03,423,501,31.8,77,-63,-88
ANiTi,0.063,0.65,0.31,0.006,0.009,0.0008,0.0038,0.03,0.88,0.005,0.005,0.03,432,513,29.6,78.9,-66,-81
ANiTi,0.067,0.64,0.34,0.006,0.008,0.0009,0.0096,0.03,0.87,0.005,0.005,0.03,429,512,30.8,78.9,-53,-74
ANiTi,0.07,0.67,0.34,0.005,0.008,0.001,0.0165,0.03,0.89,0.005,0.005,0.03,449,525,30,78.9,-49,-69
ANiTi,0.07,0.66,0.4,0.005,0.01,0.0011,0.024,0.03,0.89,0.005,0.005,0.03,452,534,28.4,78.9,-50,-72
ANiTi,0.065,0.61,0.26,0.007,0.007,0.0012,0.0005,0.03,2.14,0.005,0.005,0.03,443,528,32.4,76,-65,-95
ANiTi,0.064,0.61,0.27,0.007,0.007,0.0013,0.0032,0.03,2.17,0.005,0.005,0.03,461,537,28,78.9,-83,-113
ANiTi,0.064,0.6,0.27,0.006,0.007,0.0014,0.008,0.03,2.13,0.005,0.005,0.03,473,547,32.4,77,-77,-96
ANiTi,0.07,0.64,0.31,0.006,0.007,0.0015,0.015,0.03,2.1,0.005,0.005,0.03,474,562,27.2,78.9,-72,-100
ANiTi,0.074,0.63,0.36,0.006,0.006,0.0016,0.022,0.03,2.04,0.005,0.005,0.03,495,562,28,78,-67,-99
ANiTi,0.062,0.62,0.29,0.007,0.007,0.0017,0.0006,0.03,3.01,0.005,0.005,0.03,457,543,27.6,77,-65,-98
ANiTi,0.057,0.65,0.3,0.007,0.007,0.0018,0.0036,0.03,3.03,0.005,0.005,0.03,477,557,29.4,78,-85,-114
ANiTi,0.059,0.63,0.31,0.007,0.007,0.0019,0.0082,0.03,3,0.005,0.005,0.03,489,571,30.2,78,-75,-102
ANiTi,0.065,0.65,0.35,0.007,0.006,0.002,0.015,0.03,3,0.005,0.005,0.03,490,576,30.2,77.5,-74,-112
ANiTi,0.069,0.67,0.39,0.006,0.011,0.0021,0.022,0.03,2.96,0.005,0.005,0.03,533,599,27,78,-75,-105
ANiTi,0.054,0.66,0.31,0.007,0.007,0.0022,0.0008,0.03,5.37,0.005,0.005,0.03,591,655,20.4,68.6,-65,43
ANiTi,0.057,0.66,0.32,0.007,0.008,0.0023,0.0048,0.03,5.43,0.005,0.005,0.03,609,665,22.8,73,-69,58
ANiTi,0.058,0.62,0.3,0.007,0.007,0.0024,0.0107,0.03,5.38,0.005,0.005,0.03,611,671,22.6,73,-81,77
ANiTi,0.063,0.66,0.35,0.006,0.006,0.0025,0.0177,0.03,5.48,0.005,0.005,0.03,627,695,20.6,73,-72,53
ANiTi,0.063,0.65,0.37,0.006,0.007,0.0005,0.0236,0.03,5.45,0.005,0.005,0.03,643,705,19.4,69.7,-73,62
ACoNb,0.063,0.64,0.36,0.007,0.007,0.0005,0.0005,0.03,0.03,0.005,0.005,0.03,407,481,29.6,77,-53,-78
ACoNb,0.061,0.64,0.35,0.007,0.011,0.0005,0.0005,0.03,0.03,0.005,0.005,0.03,440,515,27.2,77,-49,-67
ACoNb,0.061,0.66,0.34,0.007,0.008,0.0005,0.0005,0.03,0.03,0.005,0.005,0.03,471,532,23.8,76,-44,-67
ACoNb,0.064,0.66,0.32,0.008,0.009,0.0005,0.0005,0.03,0.03,0.005,0.005,0.03,517,572,23.8,75,-21,-48
ACoNb,0.062,0.67,0.33,0.008,0.011,0.0005,0.0005,0.03,0.03,0.005,0.005,0.03,567,616,22.6,74,-2,-34
ACoNb,0.07,1.59,0.33,0.006,0.007,0.0005,0.0005,0.03,0.03,0.005,0.005,0.03,458,548,27,77,-24,-42
ACoNb,0.07,1.54,0.31,0.007,0.008,0.0005,0.0005,0.03,0.03,0.005,0.005,0.03,509,586,26.4,76,-35,-68
ACoNb,0.07,1.55,0.3,0.007,0.008,0.0005,0.0005,0.03,0.03,0.005,0.005,0.03,561,613,22.2,75,-33,-69
ACoNb,0.069,1.57,0.3,0.007,0.008,0.0005,0.0005,0.03,0.03,0.005,0.005,0.03,577,637,20.6,75,-19,-59
ACoNb,0.068,1.56,0.31,0.007,0.009,0.0005,0.0005,0.03,0.03,0.005,0.005,0.03,657,705,18.6,71.9,-2,-32
ACoV,0.063,0.64,0.36,0.007,0.007,0.0005,0.0005,0.03,0.03,0.005,0.005,0.03,407,481,29.6,77,-53,-78
ACoV,0.065,0.65,0.32,0.008,0.008,0.0005,0.0005,0.03,0.03,0.005,0.19,0.03,417,489,29.2,77,-56,-78
ACoV,0.063,0.67,0.3,0.007,0.008,0.0005,0.0005,0.03,0.03,0.005,0.4,0.03,436,507,27.4,78,-53,-75
ACoV,0.064,0.64,0.32,0.007,0.008,0.0005,0.0005,0.03,0.03,0.005,0.59,0.03,472,523,24.8,73.9,-47,-74
ACoV,0.065,0.65,0.32,0.007,0.008,0.0005,0.0005,0.03,0.03,0.005,0.79,0.03,492,540,25.6,76,-45,-69
ACoV,0.07,1.59,0.33,0.006,0.007,0.0005,0.0005,0.03,0.03,0.005,0.005,0.03,458,548,27,77,-24,-42
ACoV,0.068,1.46,0.29,0.007,0.009,0.0005,0.0005,0.03,0.03,0.005,0.25,0.03,484,550,23.8,78,-45,-72
ACoV,0.067,1.47,0.29,0.007,0.008,0.0005,0.0005,0.03,0.03,0.005,0.41,0.03,484,566,23.6,76,-48,-82
ACoV,0.068,1.48,0.3,0.007,0.009,0.0005,0.0005,0.03,0.03,0.005,0.61,0.03,534,584,23.6,75.5,-57,-84
ACoV,0.064,1.46,0.29,0.006,0.009,0.0005,0.0005,0.03,0.03,0.005,0.83,0.03,535,590,21.2,75.5,-44,-77
AoPlus,0.073,0.64,0.34,0.008,0.007,0.0005,0.0007,0.03,0.03,0.005,0.005,0.03,404,494,32.4,76,-46,-70
AoPlus,0.064,0.63,0.3,0.006,0.008,0.0005,0.0005,0.03,0.92,0.005,0.005,0.03,423,501,31.8,77,-63,-88
AoPlus,0.065,0.61,0.26,0.007,0.007,0.0005,0.0005,0.03,2.14,0.005,0.005,0.03,443,528,32.4,76,-65,-95
AoPlus,0.062,0.62,0.29,0.007,0.007,0.0005,0.0006,0.03,3.01,0.005,0.005,0.03,457,543,27.6,77,-65,-98
AoPlus,0.07,0.66,0.31,0.006,0.008,0.0005,0.0005,0.03,0.03,0.24,0.005,0.03,433,518,26,78.9,-61,-87
AoPlus,0.073,0.66,0.34,0.007,0.007,0.0005,0.0005,0.03,0.03,0.5,0.005,0.03,470,559,24.6,75,-42,-76
AoPlus,0.075,0.63,0.3,0.008,0.008,0.0005,0.0005,0.03,0.03,1.03,0.005,0.03,528,619,20.6,73,7,-57
AoPlus,0.07,0.65,0.35,0.008,0.01,0.0005,0.0005,1.01,0.03,0.005,0.005,0.03,481,559,22,75,-40,-68
AoPlus,0.074,0.58,0.25,0.008,0.01,0.0005,0.0004,1.59,0.03,0.005,0.005,0.03,494,593,19,71.9,-22,-48
AoPlus,0.076,0.64,0.28,0.008,0.008,0.0005,0.0008,2.1,0.03,0.005,0.005,0.03,565,660,-,68.6,26,-40
AoPlus,0.068,0.62,0.28,0.008,0.007,0.0005,0.0005,0.03,0.03,0.005,0.005,0.5,391,468,29.4,77,-63,-86
AoPlus,0.065,0.62,0.3,0.007,0.009,0.0005,0.0004,0.03,0.03,0.005,0.005,1.03,439,509,31.6,78.9,-54,-87
AoPlus,0.064,0.64,0.32,0.007,0.008,0.0005,0.0004,0.03,0.03,0.005,0.005,1.6,504,565,26.6,73,-24,-70
AO-Ti,0.073,0.64,0.34,0.008,0.007,0.0005,0.0007,0.03,0.03,0.005,0.005,0.03,404,494,32.4,76,-46,-70
AO-Ti,0.073,0.64,0.35,0.005,0.004,0.0005,0.0038,0.03,0.03,0.005,0.005,0.03,402,494,33.3,77.5,-45,-70
AO-Ti,0.074,0.67,0.35,0.008,0.007,0.0005,0.0095,0.03,0.03,0.005,0.005,0.03,396,492,30.2,78,-40,-59
AO-Ti,0.078,0.68,0.38,0.009,0.007,0.0005,0.016,0.03,0.03,0.005,0.005,0.03,410,494,31.4,78.9,-36,-58
AO-Ti,0.079,0.73,0.44,0.006,0.008,0.0005,0.024,0.03,0.03,0.005,0.005,0.03,440,523,31.4,77,-40,-64
AO-Ti,0.067,0.62,0.31,0.005,0.004,0.0005,0.0005,0.03,0.03,0.005,0.005,0.03,384,461,31.2,78.9,-62,-77
AO-Ti,0.068,0.63,0.29,0.005,0.005,0.0005,0.0032,0.03,0.03,0.005,0.005,0.03,390,459,28,80.7,-60,-77
AO-Ti,0.066,0.58,0.21,0.005,0.005,0.0005,0.0075,0.03,0.03,0.005,0.005,0.03,376,447,30.4,78.5,-54,-68
AO-Ti,0.066,0.56,0.21,0.004,0.005,0.0005,0.012,0.03,0.03,0.005,0.005,0.03,373,450,34.4,80.7,-52,-68
AO-Ti,0.064,0.54,0.21,0.005,0.005,0.0005,0.015,0.03,0.03,0.005,0.005,0.03,387,452,28.8,80.7,-41,-52
AO-Ti,0.07,0.59,0.37,0.004,0.005,0.0005,0.0002,0.03,0.03,0.005,0.005,0.03,370,452,32,84,-68,-84
AO-Ti,0.068,0.59,0.37,0.004,0.007,0.0005,0.0051,0.03,0.03,0.005,0.005,0.03,379,461,34,80.7,-58,-72
AO-Ti,0.053,0.56,0.27,0.003,0.005,0.0005,0.0075,0.03,0.03,0.005,0.005,0.03,379,455,34,80.7,-53,-71
AO-Ti,0.067,0.51,0.21,0.004,0.005,0.0005,0.011,0.03,0.03,0.005,0.005,0.03,373,453,33,77.9,-53,-69
AO-Ti,0.065,0.48,0.2,0.003,0.004,0.0005,0.015,0.03,0.03,0.005,0.005,0.03,364,450,33.4,78.9,-46,-54
Aplus,0.073,0.64,0.35,0.005,0.004,0.0005,0.0038,0.03,0.03,0.005,0.005,0.03,402,494,33.3,77.5,-45,-70
Aplus,0.063,0.65,0.31,0.006,0.009,0.0005,0.0038,0.03,0.88,0.005,0.005,0.03,423,501,31.8,77,-63,-88
Aplus,0.064,0.61,0.27,0.007,0.007,0.0005,0.0032,0.03,2.17,0.005,0.005,0.03,461,537,28,78.9,-83,-113
Aplus,0.067,0.65,0.3,0.007,0.007,0.0005,0.0036,0.03,3.03,0.005,0.005,0.03,477,557,29.4,78,-85,-114
Aplus,0.069,0.68,0.33,0.006,0.008,0.0005,0.0036,0.03,0.03,0.24,0.005,0.03,436,519,24.6,78.6,-58,-82
Aplus,0.073,0.66,0.34,0.007,0.007,0.0005,0.0042,0.03,0.03,0.5,0.005,0.03,483,565,27.2,78,-48,-65
Aplus,0.072,0.66,0.32,0.007,0.007,0.0005,0.004,0.03,0.03,1.03,0.005,0.03,565,644,23.6,76,-33,-66
Aplus,0.077,0.66,0.32,0.008,0.01,0.0005,0.0034,1.03,0.03,0.005,0.005,0.03,490,558,21,77.9,-35,-54
Aplus,0.078,0.62,0.26,0.007,0.005,0.0005,0.0029,1.6,0.03,0.005,0.005,0.03,509,596,17,74,-8,-35
Aplus,0.078,0.64,0.28,0.008,0.007,0.0005,0.0042,2.15,0.03,0.005,0.005,0.03,598,685,18,68.6,8,-33
Aplus,0.063,0.64,0.3,0.008,0.008,0.0005,0.0043,0.03,0.03,0.005,0.005,0.53,417,498,29.2,78.9,-62,-94
Aplus,0.064,0.63,0.3,0.007,0.007,0.0005,0.0042,0.03,0.03,0.005,0.005,1.05,429,497,26.6,77,-58,-94
Aplus,0.066,0.67,0.37,0.006,0.008,0.0005,0.0051,0.03,0.03,0.005,0.005,1.44,516,568,28.8,75,-43,-77
20 As,0.073,1.52,0.33,0.009,0.014,0.0005,0.0039,0.03,0.03,0.005,0.005,0.03,472,554,28.4,77.6,-71,-91
290,0.074,1.53,0.31,0.011,0.011,0.0005,0.0038,0.03,0.03,0.005,0.005,0.03,466,550,28.1,75.2,-68,-90
570,0.067,1.48,0.28,0.01,0.012,0.0005,0.0039,0.03,0.03,0.005,0.005,0.03,461,540,29.5,76.6,-65,-85
870,0.065,1.43,0.26,0.01,0.011,0.0005,0.0038,0.03,0.03,0.005,0.005,0.03,460,543,27,78.5,-62,-87
1000,0.069,1.45,0.29,0.01,0.012,0.0005,0.0034,0.03,0.03,0.005,0.005,0.03,477,549,27.6,74.7,-64,-92
BN,0.073,1.51,0.3,0.007,0.007,0.0005,0.0005,0.03,0.03,0.005,0.005,0.03,462,539,28.7,77.9,-15,-47
BN,0.067,1.53,0.27,0.008,0.007,0.0005,0.0002,0.03,0.03,0.005,0.005,0.03,461,530,26.5,77.5,-11,-48
BN,0.071,1.58,0.29,0.007,0.006,0.0005,0.0002,0.03,0.03,0.005,0.005,0.03,462,537,27.6,74.6,-14,-55
BN,0.066,1.48,0.33,0.008,0.007,0.0005,0.0005,0.03,0.03,0.005,0.005,0.03,467,542,22.1,76,-22,-63
BN,0.066,1.48,0.37,0.008,0.008,0.0005,0.0005,0.03,0.03,0.005,0.005,0.03,431,521,24.3,75.3,-37,-72
BN,0.068,1.53,0.39,0.008,0.007,0.0005,0.0005,0.03,0.03,0.005,0.005,0.03,470,547,21.1,73.2,-50,-92
BN,0.064,1.49,0.4,0.007,0.005,0.0005,0.0005,0.03,0.03,0.005,0.005,0.03,478,561,22.2,73.6,-34,-75
BN,0.074,1.58,0.28,0.008,0.008,0.0005,0.0005,0.03,0.03,0.005,0.005,0.03,473,566,24,77,5,-24
BN,0.074,1.6,0.31,0.007,0.008,0.0005,0.0005,0.03,0.03,0.005,0.005,0.03,475,565,25.7,73.4,6,-23
BN,0.077,1.55,0.32,0.007,0.008,0.0005,0.0005,0.03,0.03,0.005,0.005,0.03,492,571,25.4,72.2,6,-31
BN,0.074,1.59,0.35,0.007,0.008,0.0005,0.0005,0.03,0.03,0.005,0.005,0.03,468,571,24.8,72,-2,-39
BN,0.075,1.58,0.33,0.007,0.008,0.0005,0.0005,0.03,0.03,0.005,0.005,0.03,462,544,25,75.6,-16,-47
BN,0.082,1.6,0.36,0.007,0.008,0.0005,0.0005,0.03,0.03,0.005,0.005,0.03,474,549,24.7,73.3,-29,-62
BN,0.07,1.55,0.39,0.007,0.007,0.0005,0.0007,0.03,0.03,0.005,0.005,0.03,474,562,21.3,67.4,-52,-84
BN,0.073,1.66,0.27,0.009,0.008,0.0005,0.0005,0.03,0.03,0.005,0.005,0.03,505,607,24,76,20,-16
BN,0.078,1.6,0.3,0.007,0.007,0.0005,0.0005,0.03,0.03,0.005,0.005,0.03,506,600,23.3,72.1,18,-12
BN,0.083,1.59,0.31,0.007,0.008,0.0005,0.0005,0.03,0.03,0.005,0.005,0.03,501,586,22.7,73.4,15,-21
BN,0.079,1.58,0.34,0.007,0.007,0.0005,0.0005,0.03,0.03,0.005,0.005,0.03,493,580,22.9,71,13,-28
BN,0.071,1.6,0.36,0.007,0.008,0.0005,0.0005,0.03,0.03,0.005,0.005,0.03,482,564,23.5,71.7,8,-33
BN,0.078,1.58,0.38,0.007,0.007,0.0005,0.0005,0.03,0.03,0.005,0.005,0.03,470,555,24.9,73.4,1,-46
BN,0.064,1.43,0.36,0.008,0.008,0.0005,0.0005,0.03,0.03,0.005,0.005,0.03,439,528,22.4,70.8,-13,-44
CB,0.076,1.68,0.29,0.005,0.005,0.0005,0.0004,0.03,0.03,0.005,0.005,0.03,500,542,30.2,77.4,-47,-64
CB,0.069,1.67,0.3,0.005,0.005,0.0005,0.0004,0.03,0.03,0.005,0.005,0.03,497,532,26.4,76.5,-39,-62
CB,0.07,1.61,0.33,0.005,0.005,0.0005,0.0005,0.03,0.03,0.005,0.005,0.03,477,528,29,77.8,-45,-58
CB,0.069,1.57,0.41,0.004,0.006,0.0005,0.0005,0.03,0.03,0.005,0.005,0.03,420,522,23.6,78.9,-64,-82
CB,0.07,1.59,0.49,0.005,0.007,0.0005,0.0005,0.03,0.03,0.005,0.005,0.03,490,579,22,78.9,-38,-67
CB,0.073,1.51,0.3,0.007,0.007,0.0005,0.0005,0.03,0.03,0.005,0.005,0.03,462,539,28.7,77.9,-15,-47
CB,0.067,1.53,0.27,0.008,0.007,0.0005,0.0002,0.03,0.03,0.005,0.005,0.03,461,530,26.5,77.5,-11,-48
CB,0.071,1.58,0.29,0.007,0.006,0.0005,0.0002,0.03,0.03,0.005,0.005,0.03,462,537,27.6,74.6,-14,-55
CB,0.066,1.48,0.33,0.008,0.007,0.0005,0.0005,0.03,0.03,0.005,0.005,0.03,467,542,22.1,76,-22,-63
CB,0.066,1.48,0.37,0.008,0.008,0.0005,0.0005,0.03,0.03,0.005,0.005,0.03,431,521,24.3,75.3,-37,-72
CB,0.068,1.53,0.39,0.008,0.007,0.0005,0.0005,0.03,0.03,0.005,0.005,0.03,470,547,21.1,73.2,-50,-92
CB,0.064,1.49,0.4,0.007,0.005,0.0005,0.0005,0.03,0.03,0.005,0.005,0.03,478,561,22.2,73.6,-34,-75
CB,0.074,1.46,0.28,0.008,0.008,0.0005,0.0035,0.03,0.03,0.005,0.005,0.03,460,533,27.6,78.9,-68,-88
CB,0.068,1.51,0.34,0.007,0.008,0.0005,0.0033,0.03,0.03,0.005,0.005,0.03,514,575,25,75.7,-60,-96
CB,0.065,1.48,0.35,0.007,0.007,0.0005,0.0034,0.03,0.03,0.005,0.005,0.03,479,540,26,75.5,-55,-84
CB,0.064,1.43,0.36,0.007,0.007,0.0005,0.0036,0.03,0.03,0.005,0.005,0.03,479,533,25.2,74.7,-65,-93
CB,0.067,1.45,0.31,0.008,0.008,0.0005,0.0038,0.03,0.03,0.005,0.005,0.03,477,545,22.5,74.7,-60,-90
CB,0.066,1.44,0.39,0.007,0.009,0.0005,0.0045,0.03,0.03,0.005,0.005,0.03,460,557,23.1,73.6,-50,-78
CB,0.074,1.45,0.3,0.007,0.009,0.0005,0.012,0.03,0.03,0.005,0.005,0.03,480,538,27.8,79.8,-43,-59
CB,0.071,1.55,0.35,0.007,0.01,0.0005,0.013,0.03,0.03,0.005,0.005,0.03,512,560,26.2,78.4,-57,-77
CB,0.071,1.53,0.34,0.007,0.01,0.0005,0.011,0.03,0.03,0.005,0.005,0.03,486,540,27.6,74.3,-56,-79
CB,0.068,1.45,0.34,0.008,0.009,0.0005,0.013,0.03,0.03,0.005,0.005,0.03,488,554,25.4,74.2,-65,-86
CB,0.066,1.43,0.33,0.008,0.009,0.0005,0.012,0.03,0.03,0.005,0.005,0.03,486,570,23.9,72.1,-59,-83
CB,0.067,1.41,0.36,0.009,0.009,0.0005,0.012,0.03,0.03,0.005,0.005,0.03,479,554,24.6,74.5,-40,-54
CB,0.072,1.5,0.38,0.006,0.01,0.0005,0.026,0.03,0.03,0.005,0.005,0.03,509,578,26.4,78.9,-56,-72
CB,0.07,1.48,0.43,0.007,0.01,0.0005,0.026,0.03,0.03,0.005,0.005,0.03,529,581,25.6,78,-72,-93
CB,0.07,1.53,0.42,0.007,0.009,0.0005,0.029,0.03,0.03,0.005,0.005,0.03,501,564,25.8,75.1,-82,-98
CB,0.066,1.45,0.39,0.006,0.008,0.0005,0.027,0.03,0.03,0.005,0.005,0.03,497,559,28,75.8,-81,-96
CB,0.074,1.42,0.38,0.006,0.009,0.0005,0.027,0.03,0.03,0.005,0.005,0.03,494,572,26.7,77.9,-69,-92
CB,0.069,1.36,0.37,0.007,0.009,0.0005,0.025,0.03,0.03,0.005,0.005,0.03,479,563,25.6,73.5,-52,-79
CB,0.069,1.47,0.45,0.005,0.006,0.0005,0.041,0.03,0.03,0.005,0.005,0.03,504,577,25.8,79.8,-61,-77
CB,0.077,1.56,0.39,0.006,0.011,0.0005,0.04,0.03,0.03,0.005,0.005,0.03,558,616,23.6,74.3,-77,-94
CB,0.074,1.5,0.39,0.006,0.009,0.0005,0.041,0.03,0.03,0.005,0.005,0.03,548,590,25.4,75,-79,-100
CB,0.075,1.49,0.37,0.006,0.01,0.0005,0.037,0.03,0.03,0.005,0.005,0.03,546,594,25.8,73,-81,-107
CB,0.075,1.5,0.4,0.006,0.01,0.0005,0.039,0.03,0.03,0.005,0.005,0.03,514,571,28,79,-83,-108
CB,0.077,1.53,0.42,0.006,0.01,0.0005,0.043,0.03,0.03,0.005,0.005,0.03,547,601,25,74.2,-62,-96
CB,0.073,1.52,0.4,0.006,0.011,0.0005,0.039,0.03,0.03,0.005,0.005,0.03,517,586,22.5,77.7,-53,-80
CB,0.074,1.5,0.47,0.006,0.01,0.0005,0.058,0.03,0.03,0.005,0.005,0.03,546,615,22.7,75.8,-56,-69
CB,0.079,1.54,0.48,0.006,0.01,0.0005,0.061,0.03,0.03,0.005,0.005,0.03,545,617,25.4,76.9,-74,-100
CB,0.073,1.54,0.48,0.006,0.01,0.0005,0.052,0.03,0.03,0.005,0.005,0.03,516,590,26.2,75,-76,-103
CB,0.075,1.52,0.45,0.005,0.009,0.0005,0.061,0.03,0.03,0.005,0.005,0.03,539,610,20.6,71.3,-65,-87
CB,0.07,1.48,0.42,0.006,0.009,0.0005,0.061,0.03,0.03,0.005,0.005,0.03,556,609,22.2,74.2,-55,-84
CB,0.067,1.49,0.4,0.005,0.009,0.0005,0.064,0.03,0.03,0.005,0.005,0.03,549,605,24.3,73,-42,-64
CB,0.074,1.48,0.39,0.005,0.009,0.0005,0.066,0.03,0.03,0.005,0.005,0.03,538,606,23.7,73.4,-26,-44
CMn,0.045,0.65,0.3,0.006,0.008,0.0005,0.0055,0.03,0.03,0.005,0.12,0.03,406,462,35.4,78.8,-29,-39
CMn,0.044,0.98,0.32,0.006,0.008,0.0005,0.0055,0.03,0.03,0.005,0.12,0.03,432,481,35.8,78.8,-40,-63
CMn,0.044,1.32,0.32,0.006,0.007,0.0005,0.0055,0.03,0.03,0.005,0.12,0.03,451,512,32,78.8,-61,-70
CMn,0.045,1.72,0.3,0.006,0.008,0.0005,0.0055,0.03,0.03,0.005,0.12,0.03,488,549,29.6,76,-51,-75
CMn,0.059,0.6,0.33,0.007,0.008,0.0005,0.0055,0.03,0.03,0.005,0.12,0.03,407,483,31.2,80.6,-36,-50
CMn,0.063,1,0.35,0.006,0.008,0.0005,0.0055,0.03,0.03,0.005,0.12,0.03,451,516,32.4,80.6,-46,-66
CMn,0.066,1.35,0.37,0.005,0.007,0.0005,0.0055,0.03,0.03,0.005,0.12,0.03,469,545,29.2,78.8,-60,-73
CMn,0.07,1.77,0.33,0.006,0.008,0.0005,0.0055,0.03,0.03,0.005,0.12,0.03,511,588,28.4,77.9,-58,-78
CMn,0.099,0.65,0.35,0.008,0.009,0.0005,0.0055,0.03,0.03,0.005,0.12,0.03,433,512,31.8,78.8,-33,-54
CMn,0.098,1.05,0.32,0.007,0.009,0.0005,0.0055,0.03,0.03,0.005,0.12,0.03,477,546,30,78.8,-44,-65
CMn,0.096,1.29,0.3,0.007,0.009,0.0005,0.0055,0.03,0.03,0.005,0.12,0.03,506,576,30.8,77.9,-62,-75
CMn,0.093,1.65,0.33,0.007,0.007,0.0005,0.0055,0.03,0.03,0.005,0.12,0.03,535,602,27.8,74,-58,-79
CMn,0.147,0.63,0.4,0.008,0.007,0.0005,0.0055,0.03,0.03,0.005,0.12,0.03,480,569,32.8,76,-36,-55
CMn,0.152,1,0.41,0.007,0.007,0.0005,0.0055,0.03,0.03,0.005,0.12,0.03,517,605,27.4,75,-36,-72
CMn,0.148,1.4,0.38,0.007,0.007,0.0005,0.0055,0.03,0.03,0.005,0.12,0.03,536,636,27.4,75.7,-53,-79
CMn,0.141,1.76,0.36,0.006,0.007,0.0005,0.0055,0.03,0.03,0.005,0.12,0.03,606,691,25.6,71.9,-48,-82
CoPlus,0.078,1.43,0.26,0.006,0.006,0.0005,0.0005,0.03,0.03,0.005,0.005,0.03,434,526,29.2,78,-18,-43
CoPlus,0.073,1.39,0.28,0.007,0.007,0.0005,0.0005,0.03,0.95,0.005,0.005,0.03,470,550,26,78,-13,-48
CoPlus,0.071,1.48,0.26,0.007,0.012,0.0005,0.0005,0.03,2.28,0.005,0.005,0.03,512,605,21.7,75,-20,-61
CoPlus,0.073,1.43,0.24,0.008,0.006,0.0005,0.0005,0.03,3.12,0.005,0.005,0.03,573,666,16,70.8,-12,-64
CoPlus,0.076,1.53,0.28,0.008,0.006,0.0005,0.0005,0.03,0.03,0.25,0.005,0.03,474,570,20.4,77,-24,-61
CoPlus,0.076,1.45,0.25,0.008,0.006,0.0005,0.0005,0.03,0.03,0.5,0.005,0.03,523,610,19.4,75,-4,-50
CoPlus,0.076,1.41,0.24,0.008,0.006,0.0005,0.0005,0.03,0.03,1.11,0.005,0.03,594,699,19.2,68.6,26,-50
CoPlus,0.08,1.48,0.28,0.007,0.006,0.0005,0.0005,1.07,0.03,0.005,0.005,0.03,570,658,18,68.6,-20,-70
CoPlus,0.075,1.48,0.28,0.007,0.005,0.0005,0.0005,1.55,0.03,0.005,0.005,0.03,591,687,17.8,69.7,6,-55
CoPlus,0.076,1.44,0.28,0.007,0.007,0.0005,0.0005,1.96,0.03,0.005,0.005,0.03,637,730,18.5,68.6,24,-50
CoPlus,0.08,1.47,0.24,0.007,0.007,0.0005,0.0005,0.03,0.03,0.005,0.005,0.55,453,535,26.6,78.9,-10,-36
CoPlus,0.075,1.41,0.24,0.006,0.008,0.0005,0.0005,0.03,0.03,0.005,0.005,1.06,492,566,25,75,-4,-48
CoPlus,0.074,1.36,0.22,0.008,0.01,0.0005,0.0005,0.03,0.03,0.005,0.005,1.63,559,638,23.2,70.8,23,-30
Cplus,0.074,1.46,0.28,0.008,0.008,0.0005,0.0035,0.03,0.03,0.005,0.005,0.03,460,533,27.6,78.9,-68,-88
Cplus,0.076,1.48,0.25,0.008,0.006,0.0005,0.0033,0.03,0.95,0.005,0.005,0.03,498,551,27.2,78.9,-62,-94
Cplus,0.068,1.46,0.27,0.008,0.007,0.0005,0.0034,0.03,2.24,0.005,0.005,0.03,555,622,25.6,78,-58,-102
Cplus,0.075,1.46,0.26,0.008,0.006,0.0005,0.0032,0.03,3.15,0.005,0.005,0.03,604,680,20,71.9,-49,-95
